Repository: gemmology-dev/gemmology-knowledge

## Overview

The Gemmology Knowledge repository serves as the authoritative reference library for coloured gemstone expertise. It provides:

- **13 Knowledge Modules** covering core gemmological topics
- **Quick Reference Sheets** for rapid data lookup
- **Study Guides** aligned with FGA Foundation and Diploma courses
- **Glossary** of gemmological terminology

All content is designed to be both human-readable documentation and machine-consumable knowledge for AI-assisted gem identification and education.

File: docs/learn/equipment/diamond-screening.yaml
title: Diamond Screening Instruments
description: Thermal conductivity probes, electrical conductivity testers, DiamondView, DiamondSure, and reflectance meters – the tools used to screen loose diamonds and detect synthetic and simulant materials.
order: 13
category: equipment
difficulty: intermediate
icon: gem
related:
  - equipment/advanced-lab-instruments
  - equipment/spectroscope
  - equipment/refractometer
  - equipment/uv-lamp
tags:
  - equipment/diamond-screening
  - diamond
  - moissanite
  - synthetic-diamond
  - simulants
  - identification

references:
  - id: henn-2021-moissanite
    kind: journal
    authors: [{family: Henn, given: U.}]
    title: "Synthetic Moissanite Testing as 'Diamond' Using Diamond Testers"
    journal: Journal of Gemmology
    volume: 37
    issue: 8
    pages: "778–779"
    year: 2021
    doi: "10.15506/jog.2021.37.8.778"
  - id: breeding-2009-diamond-type
    kind: journal
    authors: [{family: Breeding, given: C. Maxwell}, {family: Shigley, given: James E.}]
    title: "The 'Type' Classification System of Diamonds and Its Importance in Gemology"
    journal: Gems & Gemology
    volume: 45
    issue: 2
    pages: "96–111"
    year: 2009
    doi: "10.5741/gems.45.2.96"
  - id: willems-2011-cvd
    kind: journal
    authors: [{family: Willems, given: B.}, {family: Tallaire, given: A.}, {family: Barjon, given: J.}]
    title: "Exploring the Origin and Nature of Luminescent Regions in CVD Synthetic Diamond"
    journal: Gems & Gemology
    volume: 47
    issue: 3
    pages: "202–207"
    year: 2011
    doi: "10.5741/gems.47.3.202"
sections:
  - title: Introduction
    content: |
      Dedicated screening instruments are required for diamond because its refractive index
      (2.417) and specific gravity (3.52) exceed the upper limits of standard gemmological
      tools and cannot be confirmed by refractometer alone. Four instrument types address this
      gap: thermal conductivity probes, combined thermal-plus-electrical conductivity testers,
      deep-UV fluorescence imagers (DiamondView), and the 415.5 nm spectral screener
      (DiamondSure).

      Thermal probes exploit diamond's exceptional thermal conductivity of 2000–2200 W·m⁻¹·K⁻¹,
      the highest of any natural substance, to give a positive result in under two seconds.
      However, synthetic moissanite (SiC, ~490 W·m⁻¹·K⁻¹) also triggers most thermal probes,
      so an electrical conductivity overlay is required: moissanite is a semiconductor whereas
      most natural diamonds are insulators. {cite:henn-2021-moissanite} None of these instruments
      can distinguish natural from synthetic diamond; HPHT and CVD synthetic diamonds test
      positive on all probe testers. Laboratory referral (DiamondView or PL at 77 K) is required
      for high-value or suspect stones.

  - title: Thermal Conductivity Probe
    content: |
      **Principle:** Diamond has the highest thermal conductivity of any natural substance – 
      approximately 2000–2200 W·m⁻¹·K⁻¹, compared with ~100 W·m⁻¹·K⁻¹ for most gem minerals.
      A diamond tester consists of a heated tip; when pressed against the stone surface, the rate of
      heat dissipation is measured electronically. Diamond dissipates heat so rapidly that the meter
      deflects into the "diamond" zone, while glass, cubic zirconia (CZ), and most gem minerals
      dissipate heat slowly and read below the threshold.
    subsections:
      - title: Procedure
        content: |
          1. Allow the probe tip to warm to operating temperature – the LED ready indicator on
             the unit confirms when the tip is at calibrated temperature.
          2. Hold the stone firmly on a clean, flat surface.
          3. Touch the probe tip perpendicularly to a polished facet with gentle, consistent
             pressure; do not allow the stone to rock.
          4. Read the result: "diamond" (deflects into upper zone) or "not diamond" (lower zone).
          5. For any "diamond" reading: confirm with an electrical conductivity test (see below)
             and, if still uncertain, with a spectroscope or polariscope (moissanite shows strong
             birefringence; diamond does not).

      - title: Thermal Test Fails for Moissanite
        content: |
          **Moissanite (synthetic silicon carbide, SiC)** has a thermal conductivity of
          approximately 490 W·m⁻¹·K⁻¹ – lower than diamond but high enough to trigger the
          "diamond" reading on most standard single-probe thermal testers.

          Henn (2021) reported that synthetic moissanite testing as "diamond" using standard
          diamond testers is a well-documented problem: Journal of Gemmology 37(8), 778–779
          (DOI: 10.15506/jog.2021.37.8.778) [VERIFIED]. {cite:henn-2021-moissanite}

          Speich et al. (2022) reported a synthetic moissanite with diamond-level reflectivity that
          also defeated thermal testers, reinforcing the need for the dual electrical test:
          Journal of Gemmology 38(4), 323–325 (DOI: 10.15506/jog.2022.38.4.323) [VERIFIED].

  - title: Electrical Conductivity Overlay
    content: |
      **Why electrical testing is needed:** Type IIb natural diamond (containing boron impurities)
      is a p-type semiconductor with measurable electrical conductivity. Most natural diamonds
      (Type Ia, Ib, IIa) are electrical insulators. Moissanite is a semiconductor – it conducts
      electricity at gem-testing voltages.

      **Dedicated moissanite testers** (combining thermal and electrical measurement) exploit this
      difference:

      | Result | Thermal | Electrical | Conclusion |
      |--------|---------|------------|------------|
      | Diamond (Type Ia/Ib/IIa) | High (diamond zone) | Insulator | Diamond |
      | Diamond (Type IIb – blue/grey) | High | Conductor | Natural Type IIb diamond – do not reject as moissanite |
      | Moissanite | High (passes thermal) | Conductor | Moissanite |
      | CZ and most simulants | Low (fails thermal) | Insulator | Non-diamond simulant |

      The combined thermal + electrical test discriminates all three major categories. When
      testing a blue or grey diamond suspected of being Type IIb: test thermally first, then
      electrically – Type IIb will pass thermal and pass electrical, while moissanite also passes
      both. Further confirmation (spectroscope: moissanite shows strong birefringence; diamond
      does not) is required for blue/grey stones.
    callout:
      type: warning
      title: HPHT and CVD Synthetic Diamonds Cannot Be Detected by Probe Testers
      text: |
        HPHT and CVD synthetic diamonds (both colourless and coloured) test positive on both
        thermal and combined electrical probes – they are genuine diamond (carbon) and have the
        same thermal and electrical properties as natural diamond. Probe testers cannot
        distinguish synthetic diamond from natural diamond. For this, DiamondView, photoluminescence
        spectroscopy (77 K), or FTIR diamond type classification is required.

  - title: DiamondView (Deep-UV Fluorescence Imaging)
    content: |
      **Principle:** DiamondView (a De Beers/Element Six instrument) irradiates the diamond surface
      with very short-wavelength UV light below 230 nm – beyond the range of standard SW-UV lamps
      (~254 nm). This deep UV excites strong surface fluorescence in diamond, revealing growth
      sector patterns.
    subsections:
      - title: Fluorescence Pattern Interpretation
        content: |
          Natural diamond, HPHT synthetic diamond, and CVD synthetic diamond show distinctly
          different fluorescence patterns because their growth sectors and defect distributions
          differ:

          - **Natural diamond:** typically blue or blue-green fluorescence; irregular,
            non-geometric patterns without sharp sector boundaries.
          - **HPHT synthetic diamond:** characteristic cuboctahedral growth sector pattern – 
            distinct coloured sectors (blue, yellow-green, orange) in a geometrically regular
            arrangement corresponding to the growth faces ({111}, {100}, {110}).
          - **CVD synthetic diamond:** often orange-red or green striped fluorescence layers
            parallel to the growth direction; characteristically layered.

          Willems et al. (2011) describe luminescent regions in CVD diamond directly observable
          under DiamondView conditions: Gems & Gemology 47(3), 202–207
          (DOI: 10.5741/gems.47.3.202) [VERIFIED]. {cite:willems-2011-cvd}

          Wang (2007) reported on latest-generation CVD-grown synthetic diamonds and their
          fluorescence character: Gems & Gemology 43(4), 294
          (DOI: 10.5741/gems.43.4.294) [VERIFIED].

          Note: detailed DiamondView instrument specifications are proprietary and not available
          in open peer-reviewed literature. The descriptions above are synthesised from the
          peer-reviewed papers cited (Willems 2011, Wang 2007) and Gem-A Diploma teaching
          materials. Willems et al. and Wang et al. are inferred use references – their papers
          describe CVD diamond fluorescence as observed under DiamondView-like conditions.

      - title: DiamondView Limitations
        content: |
          - Does not work reliably on very small melee diamonds (below ~0.05 ct) where growth
            pattern detail is unresolvable.
          - Cannot be used on stones set in jewellery – requires all-round UV illumination of the
            bare stone.
          - Training is required to interpret fluorescence patterns reliably.
          - Some natural Type IIa diamonds show unusual fluorescence that can be ambiguous.

  - title: DiamondSure (415 nm Spectral Screener)
    content: |
      **Principle:** DiamondSure (also a De Beers instrument) measures the optical absorption
      spectrum of the stone, specifically checking for the presence or absence of the **415.5 nm
      N3 absorption line** (the Cape series diamond marker).

      Most natural diamonds are Type Ia and show the N3 line at 415.5 nm. Stones that lack this
      line – Type IIa diamonds, CVD synthetic diamonds – are referred by DiamondSure for further
      testing. The instrument issues a binary result:

      - **"Pass"** – stone shows the N3 line, consistent with natural Type Ia diamond.
      - **"Refer"** – stone lacks the N3 line; further laboratory testing is required.

      A "refer" result means the stone is unusual, **not** necessarily synthetic. Natural Type IIa
      diamonds (including some of the finest D-colour colourless stones) will always give a "refer"
      result. DiamondSure only screens – it does not confirm synthetic origin.

      Note: the DiamondSure screening principle and its use of the 415 nm line are documented in
      Gem-A Diploma materials and in peer-reviewed papers (Breeding & Shigley 2009, DOI:
      10.5741/gems.45.2.96 [VERIFIED]). {cite:breeding-2009-diamond-type} Specific instrument documentation is proprietary.

  - title: Reflectance Meter (Reflectivity Meter)
    content: |
      **Principle:** A reflectance meter measures the percentage of normally incident light
      reflected from a polished facet. At normal incidence, the Fresnel equation gives:

      > R = [(n − 1) / (n + 1)]²

      for transparent non-absorbing stones, where n is the refractive index. Higher RI produces
      higher reflectance.

      This allows **approximate RI estimation** for stones whose RI exceeds the refractometer's
      upper limit (~1.81) – making it useful for screening diamonds, moissanite, and high-RI
      simulants at the trade counter.
    subsections:
      - title: Reflectance Reference Values
        content: |
          Values below are approximate; exact figures depend on illuminant and detector design.
        table:
          caption: Approximate Reflectance (%) for High-RI Gems
          headers:
            - Species
            - Approximate R (%)
            - Notes
          rows:
            - ["Diamond (RI 2.417)", "~17", "Highest R of any natural gem; typical thermal probe positive"]
            - ["Moissanite (SiC)", "~17", "Near-identical to diamond – cannot be separated by reflectance alone"]
            - ["CZ (RI ~2.15)", "~13–14", "Clearly below diamond; fails thermal probe"]
            - ["Zircon (high, RI ~1.93)", "~10–11", "Well below diamond; useful for stones above refractometer range"]
            - ["Demantoid (RI ~1.89)", "~10", "Similar to zircon in R"]
            - ["Glass (SG 2.0–4.2)", "~4–8", "Low R; confirms simulant for most lead-glass types"]

      - title: Important Limitations
        content: |
          - **Moissanite cannot be separated from diamond by reflectance alone** – both give ~17% R.
            The electrical conductivity test (see above) must be used first.
          - Polished surface quality critically affects the reading – a scratched, frosted, or dirty
            facet gives erroneously low R.
          - Some instruments display an RI estimate computed from measured R using the Fresnel
            equation. The accuracy of such an estimate is limited and was not confirmed in
            retrieved primary literature during source verification – treat as approximate guidance
            only; do not rely on it for definitive RI determination.
          - Hodgkinson (2016) reported anomalous reflectance meter behaviour on a Sumitomo
            synthetic diamond – illustrating that synthetic diamonds can produce unexpected readings:
            Journal of Gemmology 35(4), 274–275 (DOI: 10.15506/jog.2016.35.4.274) [VERIFIED].

  - title: When to Refer to a Laboratory
    content: |
      In-trade screening instruments (thermal/electrical probes, DiamondSure, reflectance meter)
      are first-line tools only. Refer to a major gem laboratory when:

      - A diamond probe gives "diamond" but the stone is suspected to be synthetic (especially for
        high-value or unusually large stones).
      - DiamondSure gives a "refer" result.
      - The stone shows unusual fluorescence under a standard SW-UV lamp (orange, chalky white,
        or inert in a parcel that is otherwise predominantly blue fluorescent).
      - The stone shows strong birefringence under the polariscope (moissanite; diamond is
        isotropic SR).
      - A blue or grey diamond is found in a parcel (Type IIb: electrical conductivity positive).
      - Any stone of significant value where synthetic or treatment history is commercially relevant.

  - title: Sources
    content: |
      **Key citations for this topic:**

      - Henn, U. (2021). "Synthetic Moissanite Testing as 'Diamond' Using Diamond Testers."
        *Journal of Gemmology* 37(8), 778–779. DOI: 10.15506/jog.2021.37.8.778 [VERIFIED]
      - Speich, L., Chalain, J.-P. & Krzemnicki, M. S. (2022). "Synthetic Moissanite with the
        Reflectivity of Diamond." *Journal of Gemmology* 38(4), 323–325.
        DOI: 10.15506/jog.2022.38.4.323 [VERIFIED]
      - Hodgkinson, A. (2016). "Anomalous Behaviour of a Sumitomo Synthetic Diamond on the
        Reflectance Meter." *Journal of Gemmology* 35(4), 274–275.
        DOI: 10.15506/jog.2016.35.4.274 [VERIFIED]
      - Willems, B., Tallaire, A. & Barjon, J. (2011). "Exploring the Origin and Nature of
        Luminescent Regions in CVD Synthetic Diamond." *Gems & Gemology* 47(3), 202–207.
        DOI: 10.5741/gems.47.3.202 [VERIFIED]
      - Wang (2007). "Latest-Generation CVD-Grown Synthetic Diamonds From Apollo Diamond Inc."
        *Gems & Gemology* 43(4), 294. DOI: 10.5741/gems.43.4.294 [VERIFIED]
      - Breeding, C. M. & Shigley, J. E. (2009). "The Type Classification System of Diamonds
        and Its Importance in Gemology." *Gems & Gemology* 45(2), 96.
        DOI: 10.5741/gems.45.2.96 [VERIFIED]
      - Read, P. G. (ed.). *Gems* 7th ed., chapter "Luminescent, electrical and thermal properties
        of gemstones." DOI: 10.4324/9780080507224-17 [VERIFIED]
      - Martineau, P. M. et al. (2004). "Identification of Synthetic Diamond Grown Using Chemical
        Vapour Deposition at Temperatures Below 1000°C." *Gems & Gemology* 40(1), 2.
        DOI: 10.5741/gems.40.1.2 [VERIFIED]

File: docs/learn/equipment/dichroscope.yaml
title: The Dichroscope
description: Using the dichroscope to observe pleochroism in coloured gemstones, distinguishing dichroic from trichroic materials.
order: 4
category: equipment
difficulty: beginner
icon: palette
related:
  - fundamentals/optical-properties
  - index
  - equipment/polariscope
tags:
  - equipment/dichroscope
  - pleochroism
  - colour
  - identification

references:
  - id: read-2014-gemmology
    kind: book
    authors: [{family: Read, given: Peter}]
    title: Gemmology
    publisher: Butterworth-Heinemann
    year: 2014
    edition: 3
    doi: "10.4324/9780080507224"
    isbn: "978-0-08-050722-4"
  - id: anderson-1990-gem-testing
    kind: book
    authors: [{family: Anderson, given: B.W.}]
    title: "Gem Testing"
    publisher: Butterworth-Heinemann
    year: 1990
    edition: 10
  - id: nassau-2001-color
    kind: book
    authors: [{family: Nassau, given: Kurt}]
    title: "The Physics and Chemistry of Color"
    publisher: Wiley
    year: 2001
    edition: 2
    isbn: "978-0-471-39106-7"

sections:
  - title: Introduction
    content: |
      The dichroscope is a compact hand-held instrument that reveals pleochroism (the property
      of anisotropic gems to display different colours when viewed along different crystallographic
      directions) by splitting transmitted light into two polarised beams shown side by side.
      {cite:read-2014-gemmology}

      Uniaxial gems (trigonal, tetragonal, hexagonal) are dichroic and show two pleochroic colours;
      biaxial gems (orthorhombic, monoclinic, triclinic) are trichroic and can show three. Isotropic
      materials (cubic gems and glass) show identical colour in both windows throughout rotation.
      The dichroscope is most valuable for strongly pleochroic species: tanzanite shows violet-blue,
      blue, and red-brown in its three principal directions and must be cut to show the finest blue
      face-up; iolite's dramatic trichroism (violet-blue, pale blue, yellowish) is virtually
      diagnostic. Ruby (trigonal) shows purplish red in the ordinary-ray direction and orange-red
      in the extraordinary direction, helping separate it from red garnets, which are isotropic and
      show no pleochroism. A calcite dichroscope gives the clearest colour separation; a polaroid
      type is more durable for field use.

  - title: Types of Dichroscope
    content: |
      Two main types are available:
    subsections:
      - title: Calcite Dichroscope
        content: |
          Uses a calcite rhomb (Iceland spar) to split the image:

          - **More accurate**: Clear separation of colours
          - **Traditional choice**: Preferred by professionals
          - **Higher cost**: More expensive than polaroid type
          - **Fragile**: Calcite can cleave if dropped {cite:anderson-1990-gem-testing}

      - title: Polaroid Dichroscope
        content: |
          Uses polarising film to create two windows:

          - **More affordable**: Lower cost option
          - **Durable**: Less fragile than calcite
          - **Good for field use**: Compact and rugged
          - **Slightly less clear**: Colours may be slightly muted

  - title: Usage Technique
    content: |
      Proper technique is required for accurate results:
    subsections:
      - title: Basic Procedure
        content: |
          1. View the gem through the dichroscope with strong transmitted light
          2. Rotate the dichroscope (not the gem) while observing
          3. Look for colour differences between the two images
          4. Rotate the gem to find the direction of maximum colour difference
          5. Record both colours seen

      - title: Tips for Best Results
        content: |
          - Use a strong, white light source
          - View through the body of the stone, not the surface
          - Check multiple directions (rotate the gem 90°)
          - Compare colours side by side in the two windows
          - Work with good eye relief (don't press against eyepiece)

  - title: Interpreting Results
    table:
      headers:
        - Observation
        - Interpretation
        - Example Gems
      rows:
        - ["Two identical colours", "Isotropic or viewing down optic axis", "Spinel, garnet, glass"]
        - ["Two different colours (dichroism)", "Uniaxial gem (trigonal, tetragonal, hexagonal)", "Ruby, sapphire, tourmaline"]
        - ["Three colours visible (trichroism)", "Biaxial gem (orthorhombic, monoclinic, triclinic)", "Tanzanite, alexandrite, iolite"]
        - ["No colour visible", "Colourless or very pale stone", "Colourless topaz, pale beryl"]

  - title: Pleochroism Strength
    content: |
      Pleochroism varies from very weak to very strong:
    subsections:
      - title: Strength Scale
        content: |
          - **None**: Isotropic materials (no pleochroism)
          - **Weak**: Slight colour variation, difficult to see
          - **Distinct**: Clear difference but moderate
          - **Strong**: Obvious colour difference
          - **Very strong**: Dramatic colour change between directions

      - title: Factors Affecting Visibility
        content: |
          - **Colour saturation**: Pale stones show less pleochroism
          - **Viewing direction**: Maximum difference perpendicular to optic axis
          - **Light quality**: Strong, white light shows colours best
          - **Stone size**: Larger stones show colours more clearly

  - title: Diagnostic Pleochroism
    table:
      caption: Characteristic Pleochroism by Gemstone
      headers:
        - Gemstone
        - System
        - Strength
        - Colours by Direction
        - Notes
      rows:
        - ["Ruby", "Trigonal", "Strong", "O-ray: purplish red / E-ray: orange-red", "Best seen in thick stones"]
        - ["Blue sapphire", "Trigonal", "Strong", "O-ray: deep blue / E-ray: greenish-blue", "Varies with saturation"]
        - ["Emerald", "Hexagonal", "Distinct", "O-ray: blue-green / E-ray: yellow-green", "More visible in darker stones"]
        - ["Tanzanite", "Orthorhombic", "Very strong", "α: blue / β: violet / γ: purple-red", "Trichroic; heat treated shows 2 colours"]
        - ["Alexandrite", "Orthorhombic", "Very strong", "α: green / β: orange / γ: red-purple", "Colour change + strong pleochroism"]
        - ["Andalusite", "Orthorhombic", "Very strong", "α: yellow-green / β: brown-green / γ: red-brown", "Distinctive multicolour effect"]
        - ["Iolite", "Orthorhombic", "Very strong", "α: violet-blue / β: blue / γ: pale yellow", "Water sapphire; dramatic colour contrast"]
        - ["Kunzite", "Monoclinic", "Distinct", "α: colourless / β: pink / γ: violet", "Fades in light over time"]
        - ["Tourmaline (green)", "Trigonal", "Strong", "O-ray: dark green / E-ray: light green", "Best viewed down c-axis"]
        - ["Tourmaline (pink)", "Trigonal", "Strong", "O-ray: dark pink / E-ray: light pink", "Orientation important for cutting"]
        - ["Aquamarine", "Hexagonal", "Weak", "O-ray: blue / E-ray: colourless-pale blue", "Often not visible"]
        - ["Peridot", "Orthorhombic", "Weak", "α: colourless-pale green / β: yellow-green / γ: green", "Subtle colour difference"]
        - ["Hiddenite", "Monoclinic", "Distinct", "Yellow-green / blue-green", "Spodumene variety"]
        - ["Zircon (blue)", "Tetragonal", "Weak", "O-ray: blue / E-ray: colourless", "Difficult to detect"]
        - ["Morganite", "Hexagonal", "Weak", "O-ray: pink / E-ray: pale pink", "Requires good stone"]
        - ["Topaz (blue)", "Orthorhombic", "Weak", "α: colourless / β: pale blue / γ: pale blue", "Difficult to detect"]

  - title: Crystal Axis Terminology
    callout:
      type: info
      title: Understanding Direction Labels
      text: |
        **Uniaxial gems** (trigonal, tetragonal, hexagonal systems) show dichroism:
        - **O-ray** (ordinary ray): Vibrates perpendicular to the optic axis
        - **E-ray** (extraordinary ray): Vibrates parallel to the optic axis

        **Biaxial gems** (orthorhombic, monoclinic, triclinic systems) show trichroism:
        - **α (alpha)**: Fastest ray direction (lowest RI)
        - **β (beta)**: Intermediate ray direction
        - **γ (gamma)**: Slowest ray direction (highest RI) {cite:nassau-2001-color}

  - title: Try the Interactive Tool
    callout:
      type: tip
      title: Dichroscope Lookup Tool
      text: |
        Use the [interactive dichroscope lookup](/tools/optical) to identify gems by the colours you observe.
        Enter the two colours you see in the dichroscope windows to find matching gemstones.

  - title: Dichroism vs Trichroism
    content: |
      Understanding the distinction:
    subsections:
      - title: Dichroic Gems (Uniaxial)
        content: |
          Uniaxial crystals have two principal optical directions and show
          two pleochroic colours. These belong to:

          - Trigonal system (corundum, tourmaline, quartz)
          - Tetragonal system (zircon, scapolite)
          - Hexagonal system (beryl, apatite)

      - title: Trichroic Gems (Biaxial)
        content: |
          Biaxial crystals have three principal optical directions and can
          show three distinct pleochroic colours. These belong to:

          - Orthorhombic system (topaz, peridot, tanzanite)
          - Monoclinic system (kunzite, diopside)
          - Triclinic system (kyanite)

          To see all three colours, rotate the gem to view along different axes.

  - title: Practical Applications
    callout:
      type: tip
      title: When Pleochroism Matters
      text: |
        The dichroscope is particularly useful for:

        - **Separating ruby from garnet**: Ruby shows strong pleochroism; garnet shows none
        - **Confirming corundum identity**: Characteristic pleochroic colours
        - **Identifying iolite**: Very strong trichroism is diagnostic
        - **Detecting synthetics**: Some synthetics show atypical pleochroism
        - **Assessing cutting orientation**: Colour face-up depends on cut direction

  - title: Common Mistakes
    content: |
      Avoid these errors when using the dichroscope:

      - **Rotating the gem instead of the dichroscope** initially
      - **Using reflected light** instead of transmitted light
      - **Not checking multiple directions** in the stone
      - **Confusing colour zoning** with pleochroism
      - **Testing opaque or heavily included stones** (no light transmission)

File: docs/learn/equipment/index.yaml
title: Gem Testing Equipment Overview
description: Introduction to gemmological instruments, testing workflow, and which tool to use for different identification tasks.
order: 1
category: equipment
difficulty: beginner
icon: microscope
related:
  - refractometer
  - polariscope
  - dichroscope
  - spectroscope
  - microscope
  - uv-lamp
tags:
  - equipment
  - identification
  - workflow
  - testing

sections:
  - title: Introduction
    content: |
      Gemmological testing relies on a suite of standard instruments that measure optical and
      physical properties. Mastering these tools is fundamental to gem identification and
      forms the core practical skills tested in the FGA Foundation examination.

      A systematic approach using multiple instruments provides the most reliable identification.
      No single test is definitive—results should be correlated across several methods.

  - title: The Gemmological Toolkit
    content: |
      A well-equipped gemmological laboratory includes the following core instruments:
    subsections:
      - title: Essential Instruments
        table:
          headers:
            - Instrument
            - Primary Function
            - Difficulty
          rows:
            - ["Refractometer", "Measure refractive index and birefringence", "Moderate"]
            - ["Polariscope", "Determine optic character (SR/DR)", "Easy"]
            - ["Dichroscope", "Observe pleochroism in coloured stones", "Easy"]
            - ["Spectroscope", "View absorption spectrum", "Moderate"]
            - ["UV Lamp", "Observe fluorescence reactions", "Easy"]
            - ["Microscope", "Examine inclusions and features", "Moderate"]
            - ["Chelsea Filter", "Quick screening for emeralds", "Easy"]

      - title: Supporting Equipment
        content: |
          Beyond the core instruments, a complete toolkit includes:

          - **Specific gravity balance**: For density measurement
          - **Thermal conductivity probe**: Diamond screening
          - **Loupe (10×)**: Field examination standard
          - **Tweezers and stone holders**: Safe manipulation
          - **Cleaning supplies**: Cloth, brushes, solvents
          - **Reference materials**: Master stones, comparison samples

  - title: Instrument Selection Guide
    table:
      caption: Which Instrument to Use
      headers:
        - Question
        - Primary Instrument
        - Supporting Tests
      rows:
        - ["What is the RI?", "Refractometer", "SG measurement"]
        - ["Is it isotropic or anisotropic?", "Polariscope", "Refractometer (two readings?)"]
        - ["What causes the colour?", "Spectroscope", "Dichroscope, Chelsea filter"]
        - ["Is it natural or synthetic?", "Microscope", "UV lamp, spectroscope"]
        - ["Is it treated?", "Microscope", "UV lamp, spectroscope"]
        - ["What is the origin?", "Microscope", "Spectroscope, chemistry"]

  - title: Testing Workflow
    callout:
      type: tip
      title: Systematic Testing Approach
      text: |
        For unknown gems, follow this sequence:

        1. **Visual examination**: Colour, transparency, lustre, cut style
        2. **Refractometer**: RI and birefringence
        3. **Polariscope**: Optic character (SR/DR)
        4. **Dichroscope**: Pleochroism (if coloured and DR)
        5. **Microscope**: Inclusions, growth features
        6. **Spectroscope**: Absorption spectrum
        7. **UV lamp**: Fluorescence reactions
        8. **Chelsea filter**: If green stone
        9. **SG**: If refractometer inconclusive or OTL

        Document all results before reaching a conclusion.

  - title: High-RI Stones
    callout:
      type: warning
      title: Stones Above Refractometer Limits
      text: |
        Stones with RI above 1.81 cannot be measured on standard refractometers:

        - **Diamond** (RI 2.417) - Use thermal probe or specific gravity
        - **Zircon** (RI 1.93–1.98) - May show partial reading
        - **Demantoid** (RI 1.88) - SG and spectrum for identification
        - **Sphene** (RI 1.90–2.02) - Identify by high dispersion and birefringence

  - title: Recording and Documentation
    content: |
      Accurate documentation is essential for professional practice:
    subsections:
      - title: What to Record
        content: |
          For each stone examined, document:

          - **Date and reference number**
          - **Description**: Weight, dimensions, cut style, colour
          - **All test results**: RI, optic character, pleochroism, spectrum, fluorescence
          - **Inclusions observed**: With photomicrographs if possible
          - **Conclusion**: Identification with confidence level

      - title: Professional Standards
        content: |
          Follow these documentation principles:

          - Record observations objectively, without interpretation bias
          - Note any limitations or uncertainties
          - Keep equipment calibration records
          - Maintain chain of custody for valuable items
          - Store records securely with appropriate confidentiality

File: docs/learn/equipment/microscope.yaml
title: The Microscope
description: Using the gemmological microscope for inclusion study, illumination techniques, and immersion methods to identify gems and detect treatments.
order: 6
category: equipment
difficulty: intermediate
icon: microscope
related:
  - identification/inclusions
  - index
  - identification/treatments
tags:
  - equipment/microscope
  - identification/inclusions
  - magnification
  - illumination

sections:
  - title: Introduction
    content: |
      The gemmological microscope is essential for studying inclusions, growth features,
      and signs of treatment. Magnifications from 10× to 60× are typically used, with
      various illumination techniques revealing different internal features.

      Microscopy skills are fundamental to separating natural from synthetic gems and
      detecting many treatments.

  - title: Microscope Types
    content: |
      Several microscope configurations are used in gemmology:
    subsections:
      - title: Stereo Microscope
        content: |
          The standard gemmological microscope:

          - **Binocular viewing**: Comfortable, natural depth perception
          - **Variable magnification**: Usually 10× to 45×
          - **Working distance**: Adequate space for manipulation
          - **Various illumination options**: Darkfield, brightfield, fibre-optic

      - title: Compound Microscope
        content: |
          Higher magnification for detailed work:

          - **Higher power**: 100× to 400×
          - **Thinner depth of field**: More difficult to use
          - **Specific applications**: Examining very fine inclusions
          - **Not standard** for routine gemmology

  - title: Magnification Ranges
    content: |
      Different magnifications serve different purposes:
    table:
      headers:
        - Magnification
        - Application
        - Notes
      rows:
        - ["10×", "Standard loupe magnification; overview examination", "FGA/GIA grading standard"]
        - ["20×", "General inclusion observation", "Good balance of magnification and field"]
        - ["30-40×", "Detailed inclusion study", "Most routine microscopy"]
        - ["50-60×", "Fine details, surface features", "Reduced field of view"]
        - ["100×+", "Specific investigations", "Rarely needed; difficult to use"]

  - title: Illumination Techniques
    content: |
      Different lighting reveals different features:
    table:
      headers:
        - Technique
        - Description
        - Best For
      rows:
        - ["Darkfield", "Light from sides; inclusions bright against dark background", "Most inclusions, three-phase, silk"]
        - ["Brightfield", "Light from below; transmitted through gem", "Colour zoning, growth patterns, fingerprints"]
        - ["Fibre-optic", "Directed beam for pinpoint illumination", "Individual inclusions, surface features"]
        - ["Overhead", "Reflected light from above", "Surface features, coatings, wear"]
        - ["Polarised", "Light through crossed polars", "Strain, twinning, birefringence"]

  - title: Darkfield Illumination
    content: |
      The most commonly used technique:
    subsections:
      - title: How It Works
        content: |
          Light enters from the sides rather than directly below:

          - Background appears dark
          - Inclusions scatter light and appear bright
          - Excellent contrast for most internal features
          - Standard setup for routine examination

      - title: What It Reveals
        content: |
          - Crystal inclusions (bright points or shapes)
          - Silk and needle inclusions
          - Gas bubbles
          - Fractures and feathers
          - Fingerprints (healed fractures)
          - Three-phase inclusions

  - title: Brightfield and Other Techniques
    content: |
      Alternative illumination for specific observations:
    subsections:
      - title: Brightfield
        content: |
          Light transmitted directly through the stone:

          - **Colour zoning**: Visible as bands or areas of different colour
          - **Growth patterns**: Hexagonal zoning in corundum
          - **Colour concentration**: Around fractures or surfaces
          - **Best for**: Transparent stones with colour variations

      - title: Fibre-Optic Illumination
        content: |
          Directed light for specific features:

          - Pinpoint individual inclusions
          - Trace fractures and feathers
          - Examine drill holes
          - Light difficult-to-reach areas

      - title: Oblique and Shadow Illumination
        content: |
          Light at steep angles:

          - Enhances surface texture
          - Reveals polish quality
          - Shows surface-reaching features
          - Highlights laser drill holes

  - title: Immersion Technique
    content: |
      Immersing the gem in a liquid of similar RI reduces surface reflections and reveals
      internal features more clearly.
    subsections:
      - title: Common Immersion Liquids
        table:
          headers:
            - Liquid
            - RI
            - Best For
            - Safety Notes
          rows:
            - ["Distilled water", "1.33", "Basic immersion; safe for all gems", "Safe"]
            - ["Liquid paraffin (also almond oil and baby oil)", "1.47", "General purpose; low-RI materials", "Safe; readily available"]
            - ["Clove oil", "1.54", "General purpose", "Pleasant odour; low toxicity"]
            - ["Benzyl benzoate", "1.57", "Quartz, beryl, feldspar", "Low toxicity"]
            - ["1-bromonaphthalene (monobromonaphthalene)", "1.66", "Tourmaline, spodumene, diopside", "Lab use only; avoid skin contact"]
            - ["Di-iodomethane (methylene iodide)", "1.74", "Corundum, spinel, garnet", "Toxic; handle with care; store in dark bottles"]

      - title: Immersion Observations
        content: |
          Immersion reveals:

          - **Colour zoning**: Much clearer than in air
          - **Growth patterns**: Curved (synthetic) vs angular (natural)
          - **Surface treatments**: Diffusion layers
          - **Internal features**: Without surface reflections

  - title: Immersion Warning
    callout:
      type: warning
      title: Safety and Stone Precautions
      text: |
        When using immersion liquids:

        - **Avoid porous stones**: Turquoise, opal, pearls may be damaged
        - **Use gloves**: Especially with methylene iodide
        - **Ventilate**: Some liquids have hazardous vapours
        - **Clean stones**: Remove all liquid after examination
        - **Don't immerse**: Doublets, triplets, or filled stones

  - title: Diagnostic Inclusions
    content: |
      Certain inclusions are diagnostic for species or origin:
    subsections:
      - title: By Gem Species
        table:
          headers:
            - Gem
            - Characteristic Inclusions
          rows:
            - ["Corundum", "Silk (rutile needles), fingerprints, hexagonal zoning"]
            - ["Emerald", "Three-phase inclusions (Colombian), jardín, calcite"]
            - ["Spinel", "Octahedral crystals, fingerprints, often cleaner than corundum"]
            - ["Tourmaline", "Growth tubes, needles, colour zoning"]
            - ["Peridot", "Lily pads (stress discs around chromite)"]
            - ["Topaz", "Two-phase inclusions, growth tubes"]

      - title: Natural vs Synthetic
        content: |
          Key differences to look for:

          - **Natural**: Irregular growth, natural crystal inclusions
          - **Flame fusion**: Gas bubbles, curved striae
          - **Flux synthetic**: Flux inclusions, platinum crystals
          - **Hydrothermal**: Seed plate, chevron patterns

  - title: Treatment Detection
    content: |
      The microscope is essential for treatment detection:

      - **Heat treatment**: Altered silk, stress fractures, melted inclusions
      - **Fracture filling**: Flash effect, gas bubbles in filler
      - **Lead glass filling**: Flash effect, trapped bubbles
      - **Beryllium diffusion**: Colour concentration at facet junctions
      - **Laser drilling**: Thin tubes reaching inclusions
      - **Coating**: Iridescence, colour concentration at surface
