Repository: gemmology-dev/gemmology-knowledge

## Overview

The Gemmology Knowledge repository serves as the authoritative reference library for coloured gemstone expertise. It provides:

- **13 Knowledge Modules** covering core gemmological topics
- **Quick Reference Sheets** for rapid data lookup
- **Study Guides** aligned with FGA Foundation and Diploma courses
- **Glossary** of gemmological terminology

All content is designed to be both human-readable documentation and machine-consumable knowledge for AI-assisted gem identification and education.

File: docs/learn/equipment/other-tools.yaml
title: Other Testing Tools
description: Chelsea filter, thermal conductivity probes, specific gravity measurement, and other supporting gemmological instruments.
order: 8
category: equipment
difficulty: beginner
icon: wrench
related:
  - index
  - fundamentals/physical-properties
  - fundamentals/optical-properties
tags:
  - chelsea-filter
  - thermal-probe
  - specific-gravity
  - identification

references:
  - id: read-2014-gemmology
    kind: book
    authors: [{family: Read, given: Peter}]
    title: Gemmology
    publisher: Butterworth-Heinemann
    year: 2014
    edition: 3
    doi: "10.4324/9780080507224"
    isbn: "978-0-08-050722-4"
  - id: anderson-1990-gem-testing
    kind: book
    authors: [{family: Anderson, given: B.W.}]
    title: "Gem Testing"
    publisher: Butterworth-Heinemann
    year: 1990
    edition: 10
  - id: henn-2021-moissanite
    kind: journal
    authors: [{family: Henn, given: U.}]
    title: "Synthetic Moissanite Testing as 'Diamond' Using Diamond Testers"
    journal: Journal of Gemmology
    volume: 37
    issue: 8
    pages: "778–779"
    year: 2021
    doi: "10.15506/jog.2021.37.8.778"

sections:
  - title: Introduction
    content: |
      Beyond the core optical instruments, a complete gemmological toolkit includes several
      supporting tools that provide rapid screening and precise physical measurement. Each
      occupies a distinct role: the Chelsea filter gives a chromophore clue in seconds; the
      thermal conductivity probe distinguishes diamond from most simulants at the trade counter;
      the hydrostatic balance measures specific gravity to confirm identification where RI is
      insufficient or unmeasurable; and the 10× loupe remains the universal field instrument.

      Heavy liquids extend SG measurement to rapid qualitative bracketing — bromoform (SG 2.89)
      separates beryl and quartz from denser species; di-iodomethane (SG 3.32) places peridot
      (SG 3.32–3.37) on the boundary and sinks corundum (SG 3.99–4.05) and diamond (3.52).
      {cite:read-2014-gemmology} The dual thermal-plus-electrical tester addresses the moissanite
      problem: synthetic moissanite triggers most single-probe thermal testers but is an electrical
      semiconductor, while most natural diamonds are insulators. {cite:henn-2021-moissanite} No
      single supporting tool is diagnostic on its own; results must be correlated with RI, optic
      character, and spectral data. {cite:anderson-1990-gem-testing}

  - title: The Chelsea Filter
    content: |
      The Chelsea filter transmits only deep red and yellow-green light. It was designed
      to distinguish Colombian emerald (appears red) from its simulants.
    subsections:
      - title: How It Works
        content: |
          The filter absorbs most wavelengths, transmitting only:

          - **Deep red** (~690nm)
          - **Yellow-green** (~570nm)

          Chromium-coloured gems transmit red light and appear **pink to red**.
          Non-chromium green gems absorb red and appear **green or grey**.

      - title: Historical Context
        content: |
          Named after the Chelsea Polytechnic in London where it was developed
          in the 1930s. Originally intended to separate Colombian emeralds from
          green glass imitations.

      - title: Reactions
        table:
          caption: Chelsea Filter Reactions by Stone
          headers:
            - Stone
            - Natural Reaction
            - Synthetic/Treated
            - Notes
          rows:
            - ["Colombian emerald", "Pink to red", "—", "High Cr content"]
            - ["Zambian emerald", "Weak/greenish", "—", "Higher Fe, lower Cr"]
            - ["Synthetic emerald", "—", "Very strong red", "Often higher Cr than natural"]
            - ["Ruby", "Strong red (brighter)", "Very strong red", "Cr fluorescence"]
            - ["Blue sapphire", "Remains blue", "Remains blue", "No Cr – no reaction"]
            - ["Alexandrite", "Red (enhanced)", "Very strong red", "Strong Cr content"]
            - ["Demantoid garnet", "Greenish", "—", "Cr present but weak reaction"]
            - ["Green tourmaline", "Remains green", "—", "No Cr content"]
            - ["Jadeite (green)", "Remains green", "Weak pink if dyed", "Dyed jadeite may show pink"]
            - ["Peridot", "Remains green", "—", "Fe-coloured, no reaction"]
            - ["Aquamarine", "Remains green", "—", "No Cr content"]
            - ["Diamond", "No change", "No change", "No reaction expected"]
            - ["Blue cobalt glass", "—", "Red", "Cobalt transmits red"]
            - ["Blue synthetic spinel", "—", "Red", "Cobalt-coloured"]
            - ["Green glass (Cr)", "—", "Brown/red", "Cr in glass"]

  - title: Try the Interactive Tool
    callout:
      type: tip
      title: Chelsea Filter Lookup
      text: |
        Use the [interactive Chelsea filter lookup](/tools/lab) to search for expected
        reactions by stone type and see natural vs synthetic comparisons.

  - title: Chelsea Filter Warning
    callout:
      type: warning
      title: Important Limitations
      text: |
        The Chelsea filter is NOT diagnostic for emerald!

        - Synthetic emeralds also appear red (often more so)
        - Some natural emeralds (Zambian) may not show strong red
        - Cobalt-coloured gems appear red
        - Always use additional tests: RI, inclusions, spectrum

        The filter is a screening tool, not a definitive test.

  - title: Thermal Conductivity Probes
    content: |
      Thermal probes measure how quickly heat is conducted away from a heated tip
      placed on the gem's surface.
    subsections:
      - title: How They Work
        content: |
          - A heated probe tip touches the gem surface
          - Sensor measures rate of heat dissipation
          - Diamond conducts heat extremely rapidly
          - Most simulants conduct heat much more slowly

      - title: Diamond Testing
        content: |
          Diamond has the highest thermal conductivity of any gemstone:

          - **Diamond**: Extremely high conductivity; meter reads "diamond"
          - **Moissanite**: Also high conductivity (problem!)
          - **CZ, glass, etc.**: Low conductivity; clearly distinguished from diamond

      - title: The Moissanite Problem
        content: |
          Synthetic moissanite (silicon carbide) has thermal conductivity close to
          diamond, so basic thermal probes cannot distinguish them.

          **Solution**: Dual testers that measure both thermal and electrical
          conductivity. Moissanite is electrically conductive; diamond is not
          (except rare Type IIb blue diamonds). {cite:henn-2021-moissanite}

  - title: Thermal Tester Types
    table:
      headers:
        - Type
        - Measures
        - Distinguishes
        - Limitation
      rows:
        - ["Basic thermal", "Heat conductivity only", "Diamond from CZ, glass, simulants", "Cannot separate diamond from moissanite"]
        - ["Dual tester", "Thermal + electrical", "Diamond from all simulants including moissanite", "Type IIb diamonds may give false reading"]
        - ["Multi-tester", "Multiple properties", "Broad screening capability", "Higher cost; requires training"]

  - title: Specific Gravity Measurement
    content: |
      Specific gravity (relative density) is measured using hydrostatic weighing,
      comparing weight in air to weight suspended in water.
    subsections:
      - title: Hydrostatic Method
        content: |
          The classic method using Archimedes' principle:

          1. Weigh stone in air (W₁)
          2. Weigh stone suspended in water (W₂)
          3. Calculate: SG = W₁ / (W₁ - W₂) {cite:read-2014-gemmology}

          Requires a precision balance with suspension setup.

      - title: Equipment Required
        content: |
          - **Precision balance**: 0.01g resolution minimum
          - **Suspension bridge**: Holds stone in water
          - **Container**: Deep enough for complete immersion
          - **Clean water**: Distilled or deionised, room temperature
          - **Tweezers**: For handling small stones

      - title: Practical Considerations
        content: |
          - Remove air bubbles from stone surface
          - Use room temperature water
          - Account for any drilling or inclusions
          - Porous stones may absorb water
          - Very small stones are difficult to measure accurately

  - title: SG Quick Reference
    table:
      caption: Specific Gravity of Common Gems
      headers:
        - Gem
        - SG
        - Notes
      rows:
        - ["Diamond", "3.52", "Very consistent"]
        - ["Corundum (ruby/sapphire)", "3.99-4.01", "High SG"]
        - ["Spinel", "3.58-3.61", "Lower than corundum"]
        - ["Emerald", "2.67-2.78", "Varies with inclusions"]
        - ["Aquamarine", "2.68-2.74", "Similar to other beryls"]
        - ["Tourmaline", "3.01-3.10", "Variable by species"]
        - ["Quartz", "2.65", "Very consistent"]
        - ["Topaz", "3.50-3.57", "Overlaps diamond"]
        - ["Zircon", "3.93-4.73", "Very variable"]
        - ["Peridot", "3.27-3.37", "Distinctive range"]
        - ["CZ", "5.6-6.0", "Much heavier than diamond"]
        - ["Moissanite", "3.21-3.22", "Lighter than diamond"]

  - title: Heavy Liquids
    content: |
      Heavy liquids allow quick sorting of gems by density. A gem floats if its SG
      is lower than the liquid's SG, and sinks if higher.
    subsections:
      - title: Common Heavy Liquids {cite:anderson-1990-gem-testing}
        table:
          caption: Heavy Liquids Used in Gemmology
          headers:
            - Liquid
            - SG
            - Common Floaters
            - Common Sinkers
            - Safety
          rows:
            - ["Water (baseline)", "1.00", "None (all gems sink)", "All gemstones", "Safe"]
            - ["Toluene", "0.87", "Amber (SG 0.96–1.10)", "All other gems", "Toxic fumes – use fume hood"]
            - ["Bromoform", "2.89", "Quartz, feldspar, beryl, opal", "Tourmaline, diamond, corundum", "Toxic – use gloves"]
            - ["Methylene iodide (pure)", "3.32", "Quartz, beryl, tourmaline", "Diamond, corundum, spinel, topaz", "Very toxic – gloves + fume hood"]
            - ["MI + toluene (diluted)", "3.06", "Quartz, beryl, tourmaline hovers", "Diamond, corundum, topaz", "Toxic – gloves + fume hood"]
            - ["Clerici solution", "4.25", "Diamond, corundum, topaz, spinel", "Zircon, cassiterite", "Toxic and corrosive"]

      - title: Float/Sink Reference by Gem
        table:
          caption: How Common Gems Behave in Heavy Liquids
          headers:
            - Gem
            - SG
            - Bromoform (2.89)
            - MI (3.32)
            - Clerici (4.25)
          rows:
            - ["Amber", "1.08", "Floats", "Floats", "Floats"]
            - ["Opal", "2.10", "Floats", "Floats", "Floats"]
            - ["Quartz", "2.65", "Floats", "Floats", "Floats"]
            - ["Beryl (emerald)", "2.70", "Floats", "Floats", "Floats"]
            - ["Tourmaline", "3.06", "Sinks", "Floats/hovers", "Floats"]
            - ["Diamond", "3.52", "Sinks", "Sinks", "Floats"]
            - ["Topaz", "3.53", "Sinks", "Sinks", "Floats"]
            - ["Spinel", "3.60", "Sinks", "Sinks", "Floats"]
            - ["Corundum", "4.00", "Sinks", "Sinks", "Floats"]
            - ["Zircon", "4.70", "Sinks", "Sinks", "Sinks"]
            - ["CZ", "5.80", "Sinks", "Sinks", "Sinks"]
            - ["Moissanite", "3.22", "Sinks", "Floats", "Floats"]

      - title: Safety Warning
        callout:
          type: warning
          title: Heavy Liquid Hazards
          text: |
            Most heavy liquids are toxic and/or carcinogenic:

            - Use only in well-ventilated areas or fume hoods
            - Wear appropriate gloves and safety glasses
            - Never mouth-pipette – use bulb pipettes
            - Store in sealed containers away from light (prevents decomposition)
            - Never use with porous or fractured stones – liquid can be absorbed
            - Dispose according to hazardous waste regulations

            Many modern laboratories prefer hydrostatic weighing due to safety concerns.

      - title: Alternative Method
        callout:
          type: tip
          title: Try the SG Calculator
          text: |
            For most gem identification, [hydrostatic weighing](/tools/measurement) is safer
            and more accurate than heavy liquids. Use the SG calculator to measure
            specific gravity from weights in air and water.

  - title: The 10× Loupe
    content: |
      The hand loupe remains essential for field work and quick examination:
    subsections:
      - title: Choosing a Loupe
        content: |
          - **10× magnification**: Industry standard (FGA, GIA grading)
          - **Triplet lens**: Corrected for distortion
          - **Quality optics**: Clear, sharp image to edge
          - **Adequate working distance**: ~25mm

      - title: Loupe Technique
        content: |
          1. Hold loupe close to your eye
          2. Bring stone up to loupe (not loupe to stone)
          3. Find optimal distance for focus (~25mm)
          4. Use good lighting (overhead or from behind you)
          5. Steady both hands against each other or face

      - title: What to Look For
        content: |
          A quick loupe examination reveals:

          - Surface condition (scratches, chips, wear)
          - Obvious inclusions
          - Doubling of back facets (high birefringence)
          - Junction of doublet/triplet layers
          - Overall cut quality and symmetry

  - title: Colour Reference Stones
    content: |
      Master stones and colour references ensure consistent grading:

      - **Diamond master sets**: GIA-graded stones for D-Z scale
      - **Coloured stone references**: For hue comparison
      - **Munsell colour system**: Standardised colour notation
      - **Gem colour charts**: Printed references (approximations only)

File: docs/learn/equipment/overview.yaml
title: Gem Testing Equipment Overview
description: Introduction to gemmological instruments, testing workflow, and which tool to use for different identification tasks.
order: 1
category: equipment
difficulty: beginner
icon: microscope
related:
  - equipment/refractometer
  - equipment/polariscope
  - equipment/dichroscope
  - equipment/spectroscope
  - equipment/microscope
  - equipment/uv-lamp
tags:
  - equipment
  - identification
  - workflow
  - testing

references:
  - id: read-2014-gemmology
    kind: book
    authors: [{family: Read, given: Peter}]
    title: Gemmology
    publisher: Butterworth-Heinemann
    year: 2014
    edition: 3
    doi: "10.4324/9780080507224"
    isbn: "978-0-08-050722-4"
  - id: anderson-1990-gem-testing
    kind: book
    authors: [{family: Anderson, given: B.W.}]
    title: "Gem Testing"
    publisher: Butterworth-Heinemann
    year: 1990
    edition: 10

sections:
  - title: Introduction
    content: |
      Gemmological testing relies on a suite of standard instruments that measure optical and
      physical properties to identify gem species, detect treatments, and distinguish natural
      from synthetic materials. Mastering these tools is fundamental to gem identification and
      forms the core practical skills tested in the FGA Foundation examination.

      The primary instruments are the refractometer (measures refractive index, range 1.35–1.81),
      polariscope (determines optic character: singly or doubly refractive), dichroscope (reveals
      pleochroism in coloured anisotropic gems), spectroscope (displays absorption spectra),
      UV lamp (records fluorescence under 365 nm and 254 nm), and gemmological microscope
      (examines inclusions and growth features at 10×–60×). The specific gravity balance and
      Chelsea filter provide supporting physical and optical data. {cite:read-2014-gemmology}

      A systematic approach using multiple instruments provides the most reliable identification;
      no single test is definitive. Stones with RI above 1.81 (diamond, high zircon, demantoid)
      exceed the refractometer's range and require specific gravity, thermal probe, or spectroscope
      as the primary identification route. {cite:anderson-1990-gem-testing}

  - title: The Gemmological Toolkit
    content: |
      A well-equipped gemmological laboratory includes the following core instruments:
    subsections:
      - title: Essential Instruments
        table:
          headers:
            - Instrument
            - Primary Function
            - Difficulty
          rows:
            - ["Refractometer", "Measure refractive index and birefringence", "Moderate"]
            - ["Polariscope", "Determine optic character (SR/DR)", "Easy"]
            - ["Dichroscope", "Observe pleochroism in coloured stones", "Easy"]
            - ["Spectroscope", "View absorption spectrum", "Moderate"]
            - ["UV Lamp", "Observe fluorescence reactions", "Easy"]
            - ["Microscope", "Examine inclusions and features", "Moderate"]
            - ["Chelsea Filter", "Quick screening for emeralds", "Easy"]

      - title: Supporting Equipment
        content: |
          Beyond the core instruments, a complete toolkit includes:

          - **Specific gravity balance**: For density measurement
          - **Thermal conductivity probe**: Diamond screening
          - **Loupe (10×)**: Field examination standard {cite:anderson-1990-gem-testing}
          - **Tweezers and stone holders**: Safe manipulation
          - **Cleaning supplies**: Cloth, brushes, solvents
          - **Reference materials**: Master stones, comparison samples

  - title: Instrument Selection Guide
    table:
      caption: Which Instrument to Use
      headers:
        - Question
        - Primary Instrument
        - Supporting Tests
      rows:
        - ["What is the RI?", "Refractometer", "SG measurement"]
        - ["Is it isotropic or anisotropic?", "Polariscope", "Refractometer (two readings?)"]
        - ["What causes the colour?", "Spectroscope", "Dichroscope, Chelsea filter"]
        - ["Is it natural or synthetic?", "Microscope", "UV lamp, spectroscope"]
        - ["Is it treated?", "Microscope", "UV lamp, spectroscope"]
        - ["What is the origin?", "Microscope", "Spectroscope, chemistry"]

  - title: Testing Workflow
    callout:
      type: tip
      title: Systematic Testing Approach
      text: |
        For unknown gems, follow this sequence:

        1. **Visual examination**: Colour, transparency, lustre, cut style
        2. **Refractometer**: RI and birefringence
        3. **Polariscope**: Optic character (SR/DR)
        4. **Dichroscope**: Pleochroism (if coloured and DR)
        5. **Microscope**: Inclusions, growth features
        6. **Spectroscope**: Absorption spectrum
        7. **UV lamp**: Fluorescence reactions
        8. **Chelsea filter**: If green stone
        9. **SG**: If refractometer inconclusive or OTL

        Document all results before reaching a conclusion.

  - title: High-RI Stones
    callout:
      type: warning
      title: Stones Above Refractometer Limits
      text: |
        Stones with RI above 1.81 cannot be measured on standard refractometers. {cite:read-2014-gemmology}

        - **Diamond** (RI 2.417) - Use thermal probe or specific gravity
        - **Zircon** (RI 1.93–1.98) - May show partial reading
        - **Demantoid** (RI 1.88) - SG and spectrum for identification
        - **Sphene** (RI 1.90–2.02) - Identify by high dispersion and birefringence

  - title: Recording and Documentation
    content: |
      Accurate documentation is required for professional practice:
    subsections:
      - title: What to Record
        content: |
          For each stone examined, document:

          - **Date and reference number**
          - **Description**: Weight, dimensions, cut style, colour
          - **All test results**: RI, optic character, pleochroism, spectrum, fluorescence
          - **Inclusions observed**: With photomicrographs if possible
          - **Conclusion**: Identification with confidence level

      - title: Professional Standards
        content: |
          Follow these documentation principles:

          - Record observations objectively, without interpretation bias
          - Note any limitations or uncertainties
          - Keep equipment calibration records
          - Maintain chain of custody for valuable items
          - Store records securely with appropriate confidentiality

File: docs/learn/equipment/polariscope.yaml
title: The Polariscope
description: Using the polariscope to determine optic character (isotropic vs anisotropic), detect anomalous double refraction, and observe interference figures.
order: 3
category: equipment
difficulty: beginner
icon: filter
related:
  - fundamentals/optical-properties
  - index
  - equipment/refractometer
tags:
  - equipment/polariscope
  - optic-character
  - birefringence
  - interference-figures

sections:
  - title: Introduction
    content: |
      The polariscope uses two polarising filters to determine a gem's optical character
      (isotropic vs. anisotropic) and can reveal strain, twinning, and anomalous double
      refraction (ADR).

      This simple but powerful instrument quickly sorts gems into fundamental optical
      categories, guiding further testing.

  - title: Components and Setup
    content: |
      A polariscope consists of:
    subsections:
      - title: Basic Components
        content: |
          - **Polariser**: Lower filter, fixed position
          - **Analyser**: Upper filter, can rotate
          - **Light source**: Below the polariser
          - **Stone platform**: Between the two filters

      - title: Crossed Polars Position
        content: |
          When the polariser and analyser are at 90° to each other, light cannot
          pass through – the field appears dark. This is the "crossed polars" position
          used for most tests.

          When aligned parallel, maximum light passes through (bright field).

  - title: Basic Optic Character Test
    content: |
      Place the gem between crossed polars and rotate it 360°:
    table:
      headers:
        - Observation
        - Interpretation
        - Examples
      rows:
        - ["Remains dark during rotation", "Isotropic (cubic system or amorphous)", "Diamond, spinel, garnet, glass"]
        - ["Light and dark every 90° (4× blink)", "Anisotropic (crystalline, non-cubic)", "Quartz, tourmaline, corundum, beryl"]
        - ["Remains light (never dark)", "Aggregate or microcrystalline material", "Jade (jadeite/nephrite), chalcedony"]
        - ["Patchy light/dark (tabby extinction)", "ADR or strain birefringence", "Strained garnet, synthetic spinel"]

  - title: Anomalous Double Refraction (ADR)
    content: |
      Some isotropic materials show strain birefringence due to internal stress:
    subsections:
      - title: What Is ADR?
        content: |
          Anomalous double refraction appears as irregular light patches that don't follow
          the normal 4× blink pattern. The stone may show:

          - **Tabby extinction**: Cross-hatched or patchy pattern
          - **Roiled effect**: Swirling patterns
          - **Partial extinction**: Some areas dark, others light

      - title: Gems Showing ADR
        table:
          headers:
            - Gem
            - ADR Character
            - Notes
          rows:
            - ["Garnet (especially almandine)", "Common, often strong", "Due to rapid growth or thermal stress"]
            - ["Spinel", "Occasional", "More common in synthetics"]
            - ["Diamond", "Can show strain patterns", "May indicate Type IIa"]
            - ["Glass", "Often shows strain", "From cooling stresses"]
            - ["Synthetic spinel", "Very common", "Diagnostic feature"]

      - title: Distinguishing ADR from True DR
        content: |
          True double refraction (anisotropic):
          - Regular 4× extinction pattern
          - Consistent across the stone
          - Shows on refractometer as two readings

          Anomalous double refraction:
          - Irregular, patchy extinction
          - Often localised areas
          - Single reading on refractometer

  - title: Conoscopic Observation (Interference Figures)
    content: |
      With magnification and proper technique, the polariscope can reveal
      interference figures that indicate uniaxial or biaxial character.
    subsections:
      - title: Setting Up
        content: |
          1. Use a converging light source (add condensing lens)
          2. Position the stone with optic axis vertical
          3. View through magnifying lens above analyser
          4. Look for characteristic interference patterns

      - title: Uniaxial Figure
        content: |
          Uniaxial crystals (trigonal, tetragonal, hexagonal) show:

          - **Cross pattern**: Dark cross (isogyres) on coloured rings
          - **Centred optic axis**: Cross stays stationary during rotation
          - **Off-centre**: Cross arms sweep through field

          The cross indicates viewing down or near the optic axis.

      - title: Biaxial Figure
        content: |
          Biaxial crystals (orthorhombic, monoclinic, triclinic) show:

          - **Two melatopes**: Points where optic axes emerge
          - **Curved isogyres**: Dark bands curve as stone rotates
          - **2V angle**: Separation indicates biaxial character

      - title: Practical Limitations
        content: |
          Obtaining clear interference figures can be difficult:

          - Requires specific orientation
          - Stone must be relatively clean
          - Takes practice to interpret
          - Not always achievable in cut stones

  - title: Twinning Detection
    content: |
      The polariscope can reveal crystal twinning:
    subsections:
      - title: How Twins Appear
        content: |
          Twinned crystals have domains with different optical orientations:

          - **Lamellar twinning**: Parallel striations that blink at different positions
          - **Contact twins**: Sharp boundary between regions
          - **Penetration twins**: Interpenetrating domains

      - title: Diagnostic Twinning
        table:
          headers:
            - Gem
            - Twinning Type
            - Appearance
          rows:
            - ["Corundum", "Polysynthetic", "Fine parallel lamellae; rhombohedral"]
            - ["Quartz", "Brazil/Dauphiné", "Sectors may show differently"]
            - ["Feldspar", "Albite twinning", "Parallel striations"]
            - ["Calcite", "Polysynthetic", "Parallel lamellae"]
            - ["Spinel", "Contact twins", "Octahedral habit"]

  - title: Strain in Gemstones
    callout:
      type: info
      title: What Strain Indicates
      text: |
        Strain patterns visible in the polariscope can indicate:

        - **Natural formation stress**: Common in many gems
        - **Heat treatment evidence**: May show altered strain patterns
        - **Synthetic origin**: Different strain from natural growth
        - **Structural weakness**: Heavy strain may affect durability

        While strain alone is rarely diagnostic, it provides useful supporting evidence.

  - title: Maintenance and Care
    content: |
      Polariscope maintenance is straightforward:

      - Keep polarising filters clean and scratch-free
      - Store in dust-free environment
      - Check light source regularly
      - Handle filters by edges only
      - Avoid exposing filters to extreme heat

File: docs/learn/equipment/refractometer.yaml
title: The Refractometer
description: Refractive index measurement using the gemmological refractometer, including faceted and cabochon techniques, birefringence reading, and troubleshooting.
order: 2
category: equipment
difficulty: beginner
icon: eye
related:
  - fundamentals/optical-properties
  - index
  - equipment/polariscope
tags:
  - equipment/refractometer
  - refractive-index
  - birefringence
  - identification

sections:
  - title: Introduction
    content: |
      The refractometer is the most important gemmological instrument. It measures refractive
      index (RI) by observing the critical angle of total internal reflection at the
      gem-to-glass interface.

      Refractive index is a fundamental property that helps identify gem species and can
      distinguish between similar-looking materials.

  - title: How It Works
    content: |
      Light enters through the gemstone placed on a high-RI glass hemisphere. At angles
      greater than the critical angle, light is totally internally reflected, creating
      a shadow edge on the scale. This edge corresponds to the gem's RI.
    subsections:
      - title: Components
        content: |
          A standard gemmological refractometer includes:

          - **High-RI glass hemisphere**: Typically RI ~1.86; the dense glass sets the upper limit of the measurement scale (~1.81)
          - **Contact liquid** (di-iodomethane / methylene iodide, RI approximately 1.74): Bridges the gap between gem and glass (Source: Gem-A D6-26)
          - **Scale**: Range typically 1.35–1.81
          - **Light source**: Monochromatic sodium yellow (589nm) for accurate readings
          - **Eyepiece**: For viewing the scale and shadow edge

      - title: Critical Angle Principle
        content: |
          When light travels from a denser to less dense medium, it refracts away from
          the normal. At the critical angle, light travels along the interface. Beyond
          this angle, total internal reflection occurs.

          The position of the shadow edge on the scale directly indicates the critical
          angle and therefore the refractive index.

  - title: Faceted Stone Technique
    content: |
      For faceted stones, the standard technique provides accurate RI measurements:
    subsections:
      - title: Procedure
        content: |
          1. Place a small drop of contact liquid on the hemisphere
          2. Position the stone table-down on the liquid
          3. Look through the eyepiece at the scale
          4. Rotate the stone to find maximum and minimum RI readings
          5. For uniaxial stones: two readings (omega and epsilon)
          6. For biaxial stones: three readings (alpha, beta, gamma) but only two visible at once

      - title: Reading the Scale
        content: |
          - **Shadow edge**: Sharp boundary between light and dark regions
          - **Single reading**: Isotropic material (cubic or amorphous)
          - **Two readings**: Anisotropic material; difference is birefringence
          - **Moving readings**: Indicates high birefringence; rotate to find limits

      - title: Birefringence Calculation
        content: |
          Birefringence = Higher RI - Lower RI

          For example:
          - Quartz: 1.553 - 1.544 = 0.009
          - Tourmaline: 1.640 - 1.620 = 0.020
          - Zircon (high): 1.984 - 1.931 = 0.053

  - title: Cabochon (Spot Reading) Technique
    content: |
      For curved surfaces, use the spot method:
    subsections:
      - title: Procedure
        content: |
          1. Use minimum contact liquid
          2. Place the curved surface on the hemisphere
          3. Look for a spot of light rather than a shadow edge
          4. The spot's position on the scale indicates approximate RI
          5. Rock the stone gently to centre the spot

      - title: Limitations
        content: |
          - Less accurate than faceted readings (+/- 0.01)
          - Useful for rough assessment of cabochons and beads
          - Cannot measure birefringence accurately
          - Best for isotropic materials or quick screening

  - title: "Sturman's Seven Refractometer Patterns"
    content: |
      Darko Sturman refined the technique of observing shadow-edge behaviour on the
      refractometer into seven basic patterns that cover all possible observations for
      isotropic and anisotropic gemstones. Identification of a pattern is based on
      observations during rotation of a gemstone on the refractometer. Note:

      - The number of shadow edges observed (one or two)
      - Whether each shadow edge is variable or constant
      - Whether the shadow edges meet (touch)
    table:
      caption: "Sturman's Seven Refractometer Patterns"
      headers:
        - Pattern
        - Shadow Edges
        - Behaviour
        - Conclusion
      rows:
        - ["I", "1 constant", "RI stays constant during rotation", "Isotropic"]
        - ["II", "2 constant, parallel", "Neither moves; both at fixed RI values", "Uniaxial (c-axis perpendicular to table)"]
        - ["III", "2, one constant + one variable, touching", "Edges join to a single edge at one rotation position", "Uniaxial (c-axis parallel to table); sign determinable"]
        - ["IV", "2, one constant + one variable, not touching", "Higher RI edge moves; edges do not meet", "Uniaxial or biaxial (c-axis oblique if uniaxial)"]
        - ["V", "2, one constant + one variable, intersecting", "Shadow edges cross each other", "Biaxial"]
        - ["VI", "2 variable, not touching", "Both move; they do not touch", "Biaxial"]
        - ["VII", "2 variable, touching", "Both move and touch at one point", "Biaxial; sign determinable"]
    subsections:
      - title: "Patterns I-III: Isotropic and Uniaxial"
        content: |
          **Pattern I** — A single constant shadow edge confirms the material is isotropic.
          Ensure the reading stays truly constant during a full rotation.

          **Pattern II** — Two constant, parallel shadow edges that never move. This occurs when
          the c-axis is perpendicular to the table facet. The minimum and maximum RI and
          birefringence can be determined, but the optic sign cannot without testing on
          an alternative facet.

          **Pattern III** — One constant and one variable edge that join together at one point
          during rotation. This confirms uniaxial character with the c-axis parallel to the
          table. The optic sign is determinable:

          - If omega < epsilon (constant < variable): **uniaxial positive**
          - If omega > epsilon (constant > variable): **uniaxial negative**

      - title: "Patterns IV-VII: Biaxial Determination"
        content: |
          **Pattern IV** — One constant edge, one variable edge, not touching. This ambiguous
          pattern can occur in both uniaxial (oblique c-axis) and biaxial stones.

          **Pattern V** — Shadow edges intersect (cross each other). This confirms biaxial
          character. The edges may both converge towards beta.

          **Pattern VI** — Both edges move but do not touch. Confirms biaxial, but the optic
          sign cannot be determined without additional information.

          **Pattern VII** — Both edges move and touch at one point. Confirms biaxial with
          determinable optic sign.

      - title: Optic Sign Determination
        content: |
          **Uniaxial optic sign** (Pattern III):

          - omega < epsilon → positive
          - omega > epsilon → negative

          **Biaxial optic sign** (when both edges move):

          - Observe which shadow edge crosses the point halfway between the maximum
            (gamma) and minimum (alpha) values — this edge gives beta
          - Beta closer to alpha → **biaxial positive**
          - Beta closer to gamma → **biaxial negative**

  - title: Troubleshooting
    content: |
      Common problems and solutions when using the refractometer:
    table:
      headers:
        - Problem
        - Possible Cause
        - Solution
      rows:
        - ["No reading visible", "RI above the hemisphere glass limit (>1.81); contact liquid RI is ~1.74", "Use SG or other tests; stone may be diamond, zircon, etc."]
        - ["Fuzzy edge", "Birefringent stone, dirty contact, poor polish", "Clean surface; rotate stone; check polish"]
        - ["Moving readings", "High birefringence", "Rotate and record both extreme values"]
        - ["Very faint reading", "Poor lighting or positioning", "Improve lighting; reposition stone"]
        - ["Multiple edges", "Doubly refractive viewing down optic axis", "Rotate stone to find clearest readings"]

  - title: Contact Liquid Safety
    callout:
      type: warning
      title: Handling Contact Liquid
      text: |
        Standard contact liquid (di-iodomethane / methylene iodide, RI approximately 1.74) requires careful handling. Note: the 1.81 upper limit refers to the dense glass hemisphere, not the contact liquid itself.

        - **Toxic**: Avoid skin contact and inhalation
        - **Light sensitive**: Store in dark bottles
        - **Staining**: Can discolour skin and porous stones
        - **Alternatives**: Safer liquids available (RI ~1.79) with slightly lower range

        Always wash hands after use and ensure good ventilation.

  - title: Maintenance
    content: |
      Proper maintenance ensures accurate readings:
    subsections:
      - title: Daily Care
        content: |
          - Clean hemisphere with soft cloth after each use
          - Remove all contact liquid residue
          - Check light source is working properly
          - Store in protective case when not in use

      - title: Calibration Check
        content: |
          Periodically verify accuracy using known materials:

          - **Quartz**: 1.544-1.553
          - **Fluorite**: 1.434 (isotropic)
          - **Spinel**: 1.718 (isotropic)

          If readings are consistently off, the instrument may need professional calibration.

  - title: Reference Values
    table:
      caption: Common Gem RI Values
      headers:
        - Gem
        - RI Range
        - Birefringence
      rows:
        - ["Diamond", "2.417", "None (isotropic)"]
        - ["Ruby/Sapphire", "1.762-1.770", "0.008"]
        - ["Emerald", "1.577-1.583", "0.006"]
        - ["Aquamarine", "1.577-1.583", "0.006"]
        - ["Spinel", "1.718", "None (isotropic)"]
        - ["Tourmaline", "1.620-1.640", "0.020"]
        - ["Quartz", "1.544-1.553", "0.009"]
        - ["Topaz", "1.619-1.627", "0.008"]
        - ["Peridot", "1.654-1.690", "0.036"]
        - ["Garnet (various)", "1.74-1.89", "None (isotropic)"]

File: docs/learn/equipment/sg-measurement.yaml
title: Specific Gravity Measurement
description: Hydrostatic weighing and heavy-liquid methods for measuring specific gravity – the density-based property used to identify and confirm gem species.
order: 10
category: equipment
difficulty: beginner
icon: scale
related:
  - equipment/overview
  - equipment/refractometer
  - fundamentals/physical-properties
tags:
  - equipment/sg
  - specific-gravity
  - density
  - identification
  - hydrostatic

references:
  - id: farrimond-1994-sg
    kind: article
    authors: [{family: Farrimond, given: T.}]
    title: "Hydrostatic measurement of specific gravity"
    journal: Journal of Gemmology
    volume: 24
    issue: 3
    pages: "161–163"
    year: 1994
    doi: "10.15506/jog.1994.24.3.161"
  - id: munsterman-1996-spt
    kind: article
    authors: [{family: Munsterman, given: D.}, {family: Kerstholt, given: S.}]
    title: "Sodium polytungstate, a new non-toxic alternative to bromoform in heavy liquid separation"
    journal: Review of Palaeobotany and Palynology
    volume: 91
    pages: "417–422"
    year: 1996
    doi: "10.1016/0034-6667(95)00093-3"
  - id: read-2014-gemmology
    kind: book
    authors: [{family: Read, given: Peter}]
    title: Gemmology
    publisher: Butterworth-Heinemann
    year: 2014
    edition: 3
    doi: "10.4324/9780080507224"
    isbn: "978-0-08-050722-4"

sections:
  - title: Introduction
    content: |
      Specific gravity (SG) – also called relative density – is the ratio of a substance's weight
      to the weight of an equal volume of water. It is a fundamental physical property that helps
      identify gem species, particularly when refractive index and optical tests are inconclusive.

      SG measurement is a Foundation-required skill (Gem-A FS5) and a standard part of any
      complete gemstone identification sequence.

  - title: Hydrostatic Balance Principle
    content: |
      The hydrostatic method applies Archimedes' principle: a body immersed in a liquid experiences
      an upward buoyant force equal to the weight of the displaced liquid.

      **Formula:**

      > SG = W_air / (W_air − W_water)

      Where:
      - **W_air** = weight of the stone in air (grams)
      - **W_water** = apparent weight of the stone when fully immersed in water (grams)
      - **(W_air − W_water)** = buoyancy force = weight of displaced water = weight of equal
        volume of water

      The denominator is the key: it gives the weight of a volume of water equal to the stone's
      volume, and dividing the stone's mass by that gives the density ratio relative to water.

      Farrimond (1994) provides a practical account of this method for gemmological use:
      Journal of Gemmology 24(3), 161–163 (DOI: 10.15506/jog.1994.24.3.161) [VERIFIED]. {cite:farrimond-1994-sg}

  - title: Equipment Setup
    content: |
      A standard hydrostatic SG setup uses readily available laboratory equipment.
    subsections:
      - title: Required Components
        content: |
          - **Analytical balance** – single-pan electronic or two-pan beam balance; ±0.01 g
            resolution minimum (±0.001 g preferred for stones below 0.5 g)
          - **Bridge or cradle frame** – mounted over or beside the balance pan; holds the beaker
            of water while the stone hangs suspended below on a wire
          - **Fine wire sling or fibre-basket** – suspends the stone fully immersed without
            touching the beaker walls or base
          - **Beaker of distilled water** with one drop of wetting agent (household detergent) to
            reduce surface tension and prevent air bubbles
          - **Thermometer** – for temperature corrections if precision is required
          - **Tweezers** – for stone handling; avoid fingers which add grease

      - title: Procedure
        content: |
          1. Tare the balance with the wire sling hanging freely in air above the beaker.
          2. Place the stone in the sling, lower it so it hangs freely in air. Record **W_air**.
          3. Raise the beaker of distilled water so the stone is fully immersed – check no
             air bubbles are visible on the stone surface; gently agitate if needed.
          4. Record **W_water** (the apparent weight under water – numerically less than W_air).
          5. Calculate: **SG = W_air / (W_air − W_water)**.
          6. Repeat at least twice; take the mean.

          **Worked example:** W_air = 2.50 g; W_water = 1.60 g
          → SG = 2.50 / (2.50 − 1.60) = 2.50 / 0.90 = 2.78 → consistent with beryl.

      - title: Temperature Corrections
        content: |
          Water density varies with temperature. At 4 °C the density is 1.0000 g/cm³ (the
          standard reference). At 25 °C it is 0.9971 g/cm³.

          For most gemmological work (accuracy to ±0.02 SG units) no correction is needed at
          typical room temperature (18–25 °C). For precision work, multiply the result by the
          actual water density at the measured temperature.

  - title: Heavy Liquids for Rapid SG Bracketing
    content: |
      Heavy liquids are dense organic or inorganic liquids used for density-based separation
      without weighing. A stone denser than the liquid sinks; a stone less dense floats; a stone
      of equal density suspends (hovers mid-liquid).

      This gives a rapid qualitative SG bracket in seconds. Liquids may be diluted (with acetone
      for organic liquids, or water for sodium polytungstate) to adjust density to intermediate
      values. Shannon (1985) described the gemmological use of heavy liquids in Gems & Gemology
      (DOI: 10.1080/00357529.1985.11764366) [PARTIALLY_SUPPORTED – title and DOI confirmed;
      abstract not retrieved].
    table:
      caption: Heavy Liquids Used in Gemmological Laboratories
      headers:
        - Liquid
        - Common Name
        - Density (g/cm³)
        - Hazard Class
        - Status
      rows:
        - ["Di-iodomethane (CH₂I₂)", "Methylene iodide", "~3.32 at 20 °C", "Toxic vapour; photodegrades; stains skin", "Still in common use – handle in fume cupboard"]
        - ["Bromoform (CHBr₃)", "Bromoform", "~2.89 at 20 °C", "Toxic; suspected carcinogen; volatile", "Being phased out in many laboratories"]
        - ["Clerici solution (thallium formate–malonate)", "Clerici", "Up to ~4.2 (adjustable)", "Acutely toxic – thallium absorbed through skin", "Banned or restricted in many jurisdictions; avoid"]
        - ["Sodium polytungstate (Na₆[H₂W₁₂O₄₀])", "SPT", "~2.7–3.1 (adjustable with water)", "Non-toxic; water-soluble", "Modern alternative; does not reach 3.32+ SG range"]

  - title: Safety
    callout:
      type: warning
      title: Heavy Liquid Hazards – Read Before Use
      text: |
        **Clerici solution** is the most dangerous heavy liquid used in gemmological laboratories.
        It contains thallium salts; thallium is absorbed through intact skin and mucous membranes,
        accumulates in the body, and is acutely toxic. Many UK laboratories have discontinued its
        use under COSHH regulations. Where Clerici is still used: full PPE (nitrile gloves, fume
        cupboard, closed containers) is mandatory. **Never use Clerici without training.**

        **Di-iodomethane:** toxic vapour – use in ventilated area or fume cupboard.
        Photodegrades on exposure to light/air (turns brown/orange; store in amber bottles).
        Can irreversibly stain organic gems (pearls, amber, coral) – not suitable for these.

        **Bromoform:** volatile, toxic, possible carcinogen; not to be used without fume cupboard.

        **Sodium polytungstate (SPT):** non-toxic modern alternative. Maximum achievable SG ~3.1;
        cannot reach the 3.32+ range needed for separation near di-iodomethane threshold.

        Munsterman & Kerstholt (1996) introduced SPT as a "non-toxic alternative to bromoform":
        Review of Palaeobotany and Palynology 91, 417–422 (DOI: 10.1016/0034-6667(95)00093-3)
        [VERIFIED]. {cite:munsterman-1996-spt}

  - title: SG Reference Values
    content: |
      These SG values are used to evaluate hydrostatic results and to predict sink/float behaviour
      in heavy liquids. Values from the Gem-A Foundation constants table.
    table:
      caption: Common Gem Species SG Reference Values
      headers:
        - Species
        - SG Range
        - Behaviour in Di-iodomethane (SG 3.32)
        - Behaviour in Bromoform (SG 2.89)
        - Notes
      rows:
        - ["Diamond", "3.52", "Sinks", "Sinks", "Very consistent; cubic"]
        - ["Corundum (ruby/sapphire)", "3.80–4.05", "Sinks", "Sinks", "Wide range due to Fe/Ti content"]
        - ["Spinel (natural)", "3.58–3.61", "Sinks", "Sinks", "Isotropic"]
        - ["Spinel (Verneuil synthetic)", "3.61–3.67", "Sinks", "Sinks", "Slightly higher than natural"]
        - ["Topaz", "3.50–3.60", "Sinks", "Sinks", "Perfect basal cleavage – handle carefully"]
        - ["Peridot", "3.32–3.37", "Floats / suspends", "Sinks", "SG overlaps di-iodomethane closely"]
        - ["Jadeite", "3.30–3.36", "Floats / suspends", "Sinks", "Aggregate material"]
        - ["Nephrite", "2.80–3.10", "Floats", "Floats / suspends", "Lower than jadeite – useful diagnostic"]
        - ["Beryl (all varieties)", "2.65–2.80", "Floats", "Floats", "Includes emerald, aquamarine, morganite"]
        - ["Quartz (crystalline)", "2.65", "Floats", "Floats", "Very consistent; useful balance calibration standard"]
        - ["Amber", "1.05–1.10", "Floats", "Floats", "Floats in saturated salt water (SG ~1.13)"]
        - ["Glass (paste)", "2.0–4.2", "Variable", "Variable", "Wide range depending on lead content"]

  - title: Sources of Error
    content: |
      The following errors are common in hydrostatic SG measurement:
    subsections:
      - title: Measurement Errors
        content: |
          - **Air bubbles on the stone surface** – reduce the apparent weight of displaced water,
            giving a falsely high SG reading. Remove by gently agitating or by using a wetting
            agent in the water.
          - **Mounted stones** – metal settings introduce unknown mass; the method is unreliable
            for set stones without dismounting.
          - **Porous or treated stones** – water absorption (opal, turquoise, some coral) alters
            the reading over time as the stone absorbs liquid.
          - **Very small stones** – weighing error becomes proportionally large; minimum useful
            stone weight is approximately 0.15–0.20 g for ±0.01 g balance resolution.
          - **Fracture-filled stones** – filler material (glass, resin) changes the apparent SG
            from the host mineral.

      - title: Balance Calibration
        content: |
          - Check balance calibration before each session using a stone of known SG.
          - **Quartz (SG 2.65)** is a convenient and inexpensive reference standard.
          - If readings on a reference stone deviate by more than ±0.02, recalibrate the balance
            before continuing.

  - title: Sources
    content: |
      **Key citations for this topic:**

      - Farrimond, T. (1994). "Hydrostatic measurement of specific gravity." *The Journal of
        Gemmology* 24(3), 161–163. DOI: 10.15506/jog.1994.24.3.161 [VERIFIED]
      - Walton (1951). "A Specific Gravity Balance." *The Journal of Gemmology* 3(2), 43.
        DOI: 10.15506/jog.1951.3.2.43 [VERIFIED]
      - Mitchell (1980). "Anderson on Heavy Liquids." *The Journal of Gemmology* 17(4), 230.
        DOI: 10.15506/jog.1980.17.4.230 [VERIFIED]
      - Shannon (1985). "Determining Specific Gravity Using Heavy Liquids." *Gems & Gemology*.
        DOI: 10.1080/00357529.1985.11764366 [PARTIALLY_SUPPORTED – title and DOI confirmed;
        abstract not retrieved]
      - Munsterman, D. & Kerstholt, S. (1996). "Sodium polytungstate, a new non-toxic alternative
        to bromoform in heavy liquid separation." *Review of Palaeobotany and Palynology* 91,
        417–422. DOI: 10.1016/0034-6667(95)00093-3 [VERIFIED]
      - Read, P. G. (ed.). *Gems* 7th ed., chapter "Specific gravity, density and relative
        density." DOI: 10.4324/9780080507224-12 [VERIFIED]
